Repository: memyselfandglitch/CatalyticIQ

# CatalyticIQ

CatalyticIQ is the Round 2 prototype for **Theme 4: AI Platform for Molecular Discovery in Chemical Catalysis and Synthetic Biology**, submitted by team CatalyticIQ for the GPS Renewables / IIT-D hackathon.

It runs a closed end-to-end discovery loop for **CO2 + green H2 -> methanol**. Syngas->ethanol and ethanol->jet are pilot extensions that reuse the same architecture with reaction-specific data, heads, and YAML configs.

## What the prototype does

```
researcher -> reaction
            -> retrieve known catalysts (Materials Project, Open Catalyst)
            -> generate novel candidates (reaction-conditioned CVAE)
            -> predict activity, selectivity, stability (latent-MLP heads + descriptor)
            -> validate with thermodynamic/reactor simulation + reaction-energy diagrams
            -> rank, visualise, export
            -> log lab results
            -> retrain heads (with PSI drift guard) -> versioned model -> back to top
```

### Implemented in this prototype

- **CO2->methanol data pipeline**: TheMeCat + Suvarna -> `dataset/co2_methanol.csv` (legacy) and `dataset/co2_methanol_full.csv` (with MeOH selectivity / CO2 conversion / yield columns).
- **Reaction-conditioned generative VAE**, initialized from the local ORD pretrained checkpoint (`dataset/ord/output_0_ord_pretrained_aug5/`) and fine-tuned for CO2->methanol (`dataset/co2_methanol/output_0_20260503_190505/`, best validation loss 4.2088, 100% validity in the latest run).
- **Post-processing**: dedup, support-to-oxide mapping, score calibration (`scripts/postprocess_candidates.py`).
- **Multi-property prediction**:
  - `ActivityHead` MLP on the latent embedding (R^2 = 0.755, MAE = 0.10 g/h/g_cat).
  - `SelectivityHead` MLP on the same embedding (R^2 = 0.43 on TheMeCat selectivity rows).
  - `StabilityHead` descriptor proxy (Tammann / Hüttig temperatures + redox class).
- **YAML-driven simulation validation** (`services/simulation/cantera_validator.py` + `config/reactions/*.yaml`): analytic van't Hoff equilibrium, pressure-corrected conversion solve, catalyst descriptor score, and Cantera equilibrium cross-check when the selected mechanism contains the required species. The YAML defines reaction stoichiometry plus sweep ranges; `scripts/generate_cantera_sweep.py` turns those ranges into simulation-labelled CSV rows for surrogate training. The current CO2 artifact reports `yaml_cantera_plus_analytic_microkinetic`.
- **Reaction-energy diagrams** (`catcvae/reaction_energy.py`) with three pluggable backends:
  - Tier A `heuristic_scaling` (always on, literature binding-energy table).
  - Tier B `xtb_topn` (GFN2-xTB via xtb-python on a 19-atom cluster surrogate).
  - Tier C `dft_topk` (Open Catalyst Project IS2RE match / GPAW PBE-D3 single-point).
- **External database retrieval**:
  - `services/retrieval/materials_project.py` (mp-api with `MP_API_KEY`, offline cache fallback).
  - `services/retrieval/open_catalyst.py` (fairchem live, offline binding-energy seed).
  - `services/retrieval/cache.py` DuckDB cache with provenance log.
- **Encoder validation suite** (`scripts/validate_encoder.py`): held-out R^2 0.755 with 93% 90% interval coverage, latent-neighbour Jaccard 0.92, top-decile coherence 48%, active-learning recovery 8/20 in top-50, Pareto comparison vs random and GA baselines.
- **Lab feedback loop**:
  - `services/feedback/store.py` DuckDB store with append-only experiments + model_versions.
  - `scripts/retrain_with_feedback.py` heads-mode and CVAE-mode with PSI drift guard.
- **Dashboard**: `app.py` Streamlit app with six tabs — Discover, Pathway, Compare, Knowledge Base, Validation, Feedback.

### Roadmap (post-Round 2 pilot)

- Stage B: syngas -> ethanol (cleaned Zenodo 11639494 HAS data -> `dataset/syngas_ethanol.csv`; latest clean rerun `dataset/syngas_ethanol/output_0_20260505_172240/`). This is an extension, not the main demo.

### 5c. Generate simulation sweep data

The YAML is the reaction contract. It defines stoichiometry, feed, default
conditions, catalyst descriptors, and sweep ranges. The sweep script samples
those ranges and writes simulation-labelled training data:

```bash
python scripts/generate_cantera_sweep.py \
  --reaction-config config/reactions/co2_methanol.yaml \
  --candidates dataset/co2_methanol/output_0_<timestamp>/generated_candidates_clean.csv \
  --output dataset/simulation/co2_methanol_sweep.csv
```

For a quick local check:

```bash
python scripts/generate_cantera_sweep.py \
  --reaction-config config/reactions/co2_methanol.yaml \
  --candidates dataset/co2_methanol/output_0_<timestamp>/generated_candidates_clean.csv \
  --output dataset/simulation/co2_methanol_sweep_smoke.csv \
  --n-samples 3 \
  --limit-candidates 3
```

### 9. Feedback retrain (after lab results land)

Import the example feedback CSV:

```bash
python scripts/import_feedback_csv.py \
  --input dataset/feedback/co2_methanol_lab_results_example.csv
```

```bash

File: dataset/co2_methanol.csv (part 1 of 5)
index,reactant,reagent,product,catalyst,methanol_sty,time_h,temperature_c,pressure_bar,h2_co2_ratio,ghsv_h-1,catalyst_components_count,catalyst_primary_loading_wt,source_dataset
themecat-0,O=C=O,[H][H],CO,[Cu].[Zn].[Al],0.1128,1.0,239.85000000000002,30.0,3.0,4.4,3.0,37.9,themecat
themecat-1,O=C=O,[H][H],CO,[Cu].[Zn].[Al],0.0944,1.0,219.85000000000002,30.0,3.0,4.4,3.0,37.9,themecat
themecat-2,O=C=O,[H][H],CO,[Cu].[Zn].[Al],0.0675,1.0,199.85000000000002,30.0,3.0,4.4,3.0,37.9,themecat
themecat-3,O=C=O,[H][H],CO,[Cu].[Zn].[Al],0.0462,1.0,219.85000000000002,10.0,3.0,4.4,3.0,37.9,themecat
themecat-4,O=C=O,[H][H],CO,[Cu].[Zn].[Al],0.0434,1.0,199.85000000000002,10.0,3.0,4.4,3.0,37.9,themecat
themecat-5,O=C=O,[H][H],CO,[Cu].[Zn].[Al],0.0387,1.0,239.85000000000002,10.0,3.0,4.4,3.0,37.9,themecat
themecat-6,O=C=O,[H][H],CO,[Cu].[Zn].[Zr],0.1241,1.0,239.85000000000002,30.0,3.0,4.4,3.0,48.8,themecat
themecat-7,O=C=O,[H][H],CO,[Cu].[Zn].[Zr],0.102,1.0,219.85000000000002,30.0,3.0,4.4,3.0,48.8,themecat
themecat-8,O=C=O,[H][H],CO,[Cu].[Zn].[Zr],0.0675,1.0,199.85000000000002,30.0,3.0,4.4,3.0,48.8,themecat
themecat-9,O=C=O,[H][H],CO,[Cu].[Zn].[Zr],0.0437,1.0,219.85000000000002,10.0,3.0,4.4,3.0,48.8,themecat
themecat-10,O=C=O,[H][H],CO,[Cu].[Zn].[Zr],0.0358,1.0,199.85000000000002,10.0,3.0,4.4,3.0,48.8,themecat
themecat-11,O=C=O,[H][H],CO,[Cu].[Zn].[Zr],0.033,1.0,239.85000000000002,10.0,3.0,4.4,3.0,48.8,themecat
themecat-12,O=C=O,[H][H],CO,[Cu].[Zr],0.1259,1.0,239.85000000000002,30.0,3.0,4.4,2.0,68.7,themecat
themecat-13,O=C=O,[H][H],CO,[Cu].[Zr],0.1059,1.0,219.85000000000002,30.0,3.0,4.4,2.0,68.7,themecat
themecat-14,O=C=O,[H][H],CO,[Cu].[Zr],0.074,1.0,199.85000000000002,30.0,3.0,4.4,2.0,68.7,themecat
themecat-15,O=C=O,[H][H],CO,[Cu].[Zr],0.0428,1.0,219.85000000000002,10.0,3.0,4.4,2.0,68.7,themecat
themecat-16,O=C=O,[H][H],CO,[Cu].[Zr],0.0421,1.0,239.85000000000002,10.0,3.0,4.4,2.0,68.7,themecat
themecat-17,O=C=O,[H][H],CO,[Cu].[Zr],0.036,1.0,199.85000000000002,10.0,3.0,4.4,2.0,68.7,themecat
themecat-18,O=C=O,[H][H],CO,[Cu].[Zn].[Zr],0.1089,1.0,239.85000000000002,30.0,3.0,4.4,3.0,53.3,themecat
themecat-19,O=C=O,[H][H],CO,[Cu].[Zn].[Zr],0.079,1.0,219.85000000000002,30.0,3.0,4.4,3.0,53.3,themecat
themecat-20,O=C=O,[H][H],CO,[Cu].[Zn].[Zr],0.0608,1.0,199.85000000000002,30.0,3.0,4.4,3.0,53.3,themecat
themecat-21,O=C=O,[H][H],CO,[Cu].[Zn].[Zr],0.052,1.0,219.85000000000002,10.0,3.0,4.4,3.0,53.3,themecat
themecat-22,O=C=O,[H][H],CO,[Cu].[Zn].[Zr],0.0469,1.0,199.85000000000002,10.0,3.0,4.4,3.0,53.3,themecat
themecat-23,O=C=O,[H][H],CO,[Cu].[Zn].[Zr],0.0372,1.0,239.85000000000002,10.0,3.0,4.4,3.0,53.3,themecat
themecat-24,O=C=O,[H][H],CO,[Cu].[Zn].[Zr],0.0673,1.0,159.85000000000002,30.0,3.0,8.8,3.0,53.3,themecat
themecat-25,O=C=O,[H][H],CO,[Cu].[Zn].[Zr],0.113,1.0,179.85000000000002,30.0,3.0,8.8,3.0,53.3,themecat
themecat-26,O=C=O,[H][H],CO,[Cu].[Zn].[Zr],0.1591,1.0,199.85000000000002,30.0,3.0,8.8,3.0,53.3,themecat
themecat-27,O=C=O,[H][H],CO,[Cu].[Zn].[Zr],0.0211,1.0,159.85000000000002,10.0,3.0,8.8,3.0,53.3,themecat
themecat-28,O=C=O,[H][H],CO,[Cu].[Zn].[Zr],0.041,1.0,179.85000000000002,10.0,3.0,8.8,3.0,53.3,themecat
themecat-29,O=C=O,[H][H],CO,[Cu].[Zn].[Zr],0.0656,1.0,199.85000000000002,10.0,3.0,8.8,3.0,53.3,themecat
themecat-30,O=C=O,[H][H],CO,[Cu].[Zn].[Al],0.0688,1.0,159.85000000000002,30.0,3.0,8.8,3.0,37.9,themecat
themecat-31,O=C=O,[H][H],CO,[Cu].[Zn].[Al],0.0876,1.0,179.85000000000002,30.0,3.0,8.8,3.0,37.9,themecat
themecat-32,O=C=O,[H][H],CO,[Cu].[Zn].[Al],0.1061,1.0,199.85000000000002,30.0,3.0,8.8,3.0,37.9,themecat
themecat-33,O=C=O,[H][H],CO,[Cu].[Zn].[Al],0.0184,1.0,159.85000000000002,10.0,3.0,8.8,3.0,37.9,themecat
themecat-34,O=C=O,[H][H],CO,[Cu].[Zn].[Al],0.0297,1.0,179.85000000000002,10.0,3.0,8.8,3.0,37.9,themecat
themecat-35,O=C=O,[H][H],CO,[Cu].[Zn].[Al],0.0469,1.0,199.85000000000002,10.0,3.0,8.8,3.0,37.9,themecat
themecat-36,O=C=O,[H][H],CO,[Pd].[Zn],0.0,1.0,249.85000000000002,20.0,3.0,36.2,2.0,96.1,themecat
themecat-37,O=C=O,[H][H],CO,[Pd].[Zn],0.0,1.0,249.85000000000002,20.0,3.0,36.2,2.0,96.1,themecat
themecat-38,O=C=O,[H][H],CO,[Pd].[Zn],0.0,1.0,249.85000000000002,20.0,3.0,36.2,2.0,96.1,themecat
themecat-39,O=C=O,[H][H],CO,[Pd].[Zn],0.0102,1.0,249.85000000000002,20.0,3.0,36.2,2.0,96.1,themecat
themecat-40,O=C=O,[H][H],CO,[Pd].[Zn],0.0105,1.0,249.85000000000002,20.0,3.0,36.2,2.0,96.1,themecat
themecat-41,O=C=O,[H][H],CO,[Pd].[Zn],0.0162,1.0,249.85000000000002,20.0,3.0,36.2,2.0,96.1,themecat
themecat-42,O=C=O,[H][H],CO,[Pd].[Zn],0.0219,1.0,249.85000000000002,20.0,3.0,36.2,2.0,96.1,themecat
themecat-43,O=C=O,[H][H],CO,[Pd].[Zn],0.0228,1.0,249.85000000000002,20.0,3.0,36.2,2.0,96.1,themecat
themecat-44,O=C=O,[H][H],CO,[Pd].[Zn],0.0849,1.0,249.85000000000002,20.0,3.0,36.2,2.0,99.2,themecat
themecat-45,O=C=O,[H][H],CO,[Pd].[Zn],0.1557,1.0,249.85000000000002,20.0,3.0,36.2,2.0,99.2,themecat
themecat-46,O=C=O,[H][H],CO,[Pd].[Zn],0.1909,1.0,249.85000000000002,20.0,3.0,36.2,2.0,96.1,themecat
themecat-47,O=C=O,[H][H],CO,[Pd].[Zn],0.486,1.0,249.85000000000002,20.0,3.0,36.2,2.0,96.1,themecat
themecat-48,O=C=O,[H][H],CO,[Pd].[Zn],0.486,1.0,249.85000000000002,20.0,3.0,36.2,2.0,96.1,themecat
themecat-49,O=C=O,[H][H],CO,[Pd].[Zn],0.5034,1.0,249.85000000000002,20.0,3.0,36.2,2.0,96.1,themecat
themecat-50,O=C=O,[H][H],CO,[Pd].[Zn],0.5523,1.0,249.85000000000002,20.0,3.0,36.2,2.0,96.1,themecat
themecat-51,O=C=O,[H][H],CO,[Pd].[Zn],0.6705,1.0,249.85000000000002,20.0,3.0,36.2,2.0,96.1,themecat
themecat-52,O=C=O,[H][H],CO,[Pd].[Zn],0.7739,1.0,249.85000000000002,20.0,3.0,36.2,2.0,96.1,themecat
themecat-53,O=C=O,[H][H],CO,[Pd].[Zn],0.7811,1.0,249.85000000000002,20.0,3.0,36.2,2.0,96.1,themecat
themecat-54,O=C=O,[H][H],CO,[Pd].[Zn],0.7895,1.0,249.85000000000002,20.0,3.0,36.2,2.0,96.1,themecat
themecat-55,O=C=O,[H][H],CO,[Cu].[Al],0.0912,1.0,199.85000000000002,36.0,3.8,10.6,2.0,74.0,themecat
themecat-56,O=C=O,[H][H],CO,[Cu].[Al],0.0735,1.0,169.85000000000002,36.0,3.8,10.6,2.0,74.0,themecat
themecat-57,O=C=O,[H][H],CO,[Cu].[Al],0.0529,1.0,229.85000000000002,36.0,3.8,10.6,2.0,74.0,themecat
themecat-58,O=C=O,[H][H],CO,[Cu].[Al],0.0412,1.0,229.85000000000002,10.0,3.8,10.6,2.0,74.0,themecat
themecat-59,O=C=O,[H][H],CO,[Cu].[Al],0.0382,1.0,279.85,36.0,3.8,10.6,2.0,74.0,themecat
themecat-60,O=C=O,[H][H],CO,[Cu].[Al],0.0353,1.0,259.85,36.0,3.8,10.6,2.0,74.0,themecat
themecat-61,O=C=O,[H][H],CO,[Cu].[Al],0.0324,1.0,199.85000000000002,10.0,3.8,10.6,2.0,74.0,themecat
themecat-62,O=C=O,[H][H],CO,[Cu].[Al],0.0235,1.0,229.85000000000002,3.0,3.8,10.6,2.0,74.0,themecat
themecat-63,O=C=O,[H][H],CO,[Cu].[Al],0.0235,1.0,279.85,3.0,3.8,10.6,2.0,74.0,themecat
themecat-64,O=C=O,[H][H],CO,[Cu].[Al],0.0206,1.0,259.85,3.0,3.8,10.6,2.0,74.0,themecat
themecat-65,O=C=O,[H][H],CO,[Cu].[Al],0.0206,1.0,259.85,10.0,3.8,10.6,2.0,74.0,themecat
themecat-66,O=C=O,[H][H],CO,[Cu].[Al],0.0206,1.0,279.85,10.0,3.8,10.6,2.0,74.0,themecat
themecat-67,O=C=O,[H][H],CO,[Cu].[Al],0.0176,1.0,169.85000000000002,10.0,3.8,10.6,2.0,74.0,themecat
themecat-68,O=C=O,[H][H],CO,[Cu].[Al],0.0147,1.0,199.85000000000002,3.0,3.8,10.6,2.0,74.0,themecat
themecat-69,O=C=O,[H][H],CO,[Cu].[Al],0.0118,1.0,169.85000000000002,3.0,3.8,10.6,2.0,74.0,themecat
themecat-70,O=C=O,[H][H],CO,[Cu].[Al],0.0088,1.0,279.85,0.4,3.8,10.6,2.0,74.0,themecat
themecat-71,O=C=O,[H][H],CO,[Cu].[Al],0.0059,1.0,229.85000000000002,0.4,3.8,10.6,2.0,74.0,themecat
themecat-72,O=C=O,[H][H],CO,[Cu].[Al],0.0059,1.0,259.85,0.4,3.8,10.6,2.0,74.0,themecat
themecat-73,O=C=O,[H][H],CO,[Cu].[Al],0.0029,1.0,199.85000000000002,0.4,3.8,10.6,2.0,74.0,themecat
themecat-74,O=C=O,[H][H],CO,[Cu].[Al],0.0029,1.0,169.85000000000002,0.4,3.8,10.6,2.0,74.0,themecat
themecat-75,O=C=O,[H][H],CO,[Cu].[K].[Al],0.0176,1.0,279.85,36.0,3.8,10.6,3.0,65.8,themecat
themecat-76,O=C=O,[H][H],CO,[Cu].[K].[Al],0.0118,1.0,199.85000000000002,36.0,3.8,10.6,3.0,65.8,themecat
themecat-77,O=C=O,[H][H],CO,[Cu].[K].[Al],0.0088,1.0,259.85,36.0,3.8,10.6,3.0,65.8,themecat
themecat-78,O=C=O,[H][H],CO,[Cu].[K].[Al],0.0059,1.0,169.85000000000002,3.0,3.8,10.6,3.0,65.8,themecat
themecat-79,O=C=O,[H][H],CO,[Cu].[K].[Al],0.0059,1.0,199.85000000000002,0.4,3.8,10.6,3.0,65.8,themecat
themecat-80,O=C=O,[H][H],CO,[Cu].[K].[Al],0.0059,1.0,199.85000000000002,3.0,3.8,10.6,3.0,65.8,themecat
themecat-81,O=C=O,[H][H],CO,[Cu].[K].[Al],0.0059,1.0,169.85000000000002,36.0,3.8,10.6,3.0,65.8,themecat
themecat-82,O=C=O,[H][H],CO,[Cu].[K].[Al],0.0059,1.0,199.85000000000002,10.0,3.8,10.6,3.0,65.8,themecat
themecat-83,O=C=O,[H][H],CO,[Cu].[K].[Al],0.0059,1.0,229.85000000000002,10.0,3.8,10.6,3.0,65.8,themecat
themecat-84,O=C=O,[H][H],CO,[Cu].[K].[Al],0.0059,1.0,259.85,3.0,3.8,10.6,3.0,65.8,themecat
themecat-85,O=C=O,[H][H],CO,[Cu].[K].[Al],0.0059,1.0,229.85000000000002,36.0,3.8,10.6,3.0,65.8,themecat
themecat-86,O=C=O,[H][H],CO,[Cu].[K].[Al],0.0059,1.0,279.85,10.0,3.8,10.6,3.0,65.8,themecat
themecat-87,O=C=O,[H][H],CO,[Cu].[K].[Al],0.0029,1.0,169.85000000000002,0.4,3.8,10.6,3.0,65.8,themecat
themecat-88,O=C=O,[H][H],CO,[Cu].[K].[Al],0.0029,1.0,169.85000000000002,10.0,3.8,10.6,3.0,65.8,themecat
themecat-89,O=C=O,[H][H],CO,[Cu].[K].[Al],0.0029,1.0,229.85000000000002,0.4,3.8,10.6,3.0,65.8,themecat
themecat-90,O=C=O,[H][H],CO,[Cu].[K].[Al],0.0029,1.0,229.85000000000002,3.0,3.8,10.6,3.0,65.8,themecat
themecat-91,O=C=O,[H][H],CO,[Cu].[K].[Al],0.0029,1.0,259.85,0.4,3.8,10.6,3.0,65.8,themecat
themecat-92,O=C=O,[H][H],CO,[Cu].[K].[Al],0.0029,1.0,259.85,10.0,3.8,10.6,3.0,65.8,themecat
themecat-93,O=C=O,[H][H],CO,[Cu].[K].[Al],0.0029,1.0,279.85,3.0,3.8,10.6,3.0,65.8,themecat
themecat-94,O=C=O,[H][H],CO,[Cu].[K].[Al],0.0029,1.0,279.85,0.4,3.8,10.6,3.0,65.8,themecat
themecat-95,O=C=O,[H][H],CO,[Cu].[Ba].[Al],0.4059,1.0,279.85,36.0,3.8,10.6,3.0,71.4,themecat
themecat-96,O=C=O,[H][H],CO,[Cu].[Ba].[Al],0.3412,1.0,279.85,3.0,3.8,10.6,3.0,71.4,themecat
themecat-97,O=C=O,[H][H],CO,[Cu].[Ba].[Al],0.0735,1.0,199.85000000000002,36.0,3.8,10.6,3.0,71.4,themecat
themecat-98,O=C=O,[H][H],CO,[Cu].[Ba].[Al],0.0677,1.0,279.85,10.0,3.8,10.6,3.0,71.4,themecat
themecat-99,O=C=O,[H][H],CO,[Cu].[Ba].[Al],0.0559,1.0,229.85000000000002,36.0,3.8,10.6,3.0,71.4,themecat
themecat-100,O=C=O,[H][H],CO,[Cu].[Ba].[Al],0.05,1.0,199.85000000000002,10.0,3.8,10.6,3.0,71.4,themecat
themecat-101,O=C=O,[H][H],CO,[Cu].[Ba].[Al],0.0412,1.0,229.85000000000002,3.0,3.8,10.6,3.0,71.4,themecat
themecat-102,O=C=O,[H][H],CO,[Cu].[Ba].[Al],0.0412,1.0,229.85000000000002,10.0,3.8,10.6,3.0,71.4,themecat
themecat-103,O=C=O,[H][H],CO,[Cu].[Ba].[Al],0.0382,1.0,259.85,36.0,3.8,10.6,3.0,71.4,themecat
themecat-104,O=C=O,[H][H],CO,[Cu].[Ba].[Al],0.0353,1.0,169.85000000000002,36.0,3.8,10.6,3.0,71.4,themecat
themecat-105,O=C=O,[H][H],CO,[Cu].[Ba].[Al],0.0353,1.0,259.85,3.0,3.8,10.6,3.0,71.4,themecat
themecat-106,O=C=O,[H][H],CO,[Cu].[Ba].[Al],0.0324,1.0,259.85,10.0,3.8,10.6,3.0,71.4,themecat
themecat-107,O=C=O,[H][H],CO,[Cu].[Ba].[Al],0.0294,1.0,199.85000000000002,3.0,3.8,10.6,3.0,71.4,themecat
themecat-108,O=C=O,[H][H],CO,[Cu].[Ba].[Al],0.0118,1.0,169.85000000000002,10.0,3.8,10.6,3.0,71.4,themecat
themecat-109,O=C=O,[H][H],CO,[Cu].[Ba].[Al],0.0118,1.0,199.85000000000002,0.4,3.8,10.6,3.0,71.4,themecat
themecat-110,O=C=O,[H][H],CO,[Cu].[Ba].[Al],0.0118,1.0,259.85,0.4,3.8,10.6,3.0,71.4,themecat
themecat-111,O=C=O,[H][H],CO,[Cu].[Ba].[Al],0.0088,1.0,169.85000000000002,3.0,3.8,10.6,3.0,71.4,themecat
themecat-112,O=C=O,[H][H],CO,[Cu].[Ba].[Al],0.0088,1.0,229.85000000000002,0.4,3.8,10.6,3.0,71.4,themecat
themecat-113,O=C=O,[H][H],CO,[Cu].[Ba].[Al],0.0088,1.0,279.85,0.4,3.8,10.6,3.0,71.4,themecat
themecat-114,O=C=O,[H][H],CO,[Cu].[Ba].[Al],0.0008,1.0,169.85000000000002,0.4,3.8,10.6,3.0,71.4,themecat
themecat-115,O=C=O,[H][H],CO,[Ir].[In],0.1683,1.0,299.85,40.0,3.0,12.0,2.0,99.5384,themecat
themecat-116,O=C=O,[H][H],CO,[Ir].[In],0.153,1.0,299.85,40.0,3.0,12.0,2.0,99.8845,themecat
themecat-117,O=C=O,[H][H],CO,[Ir].[In],0.1301,1.0,299.85,40.0,3.0,12.0,2.0,99.7691,themecat
themecat-118,O=C=O,[H][H],CO,[Ir].[In],0.1178,1.0,279.85,40.0,3.0,12.0,2.0,99.5384,themecat
themecat-119,O=C=O,[H][H],CO,[Ir].[In],0.1007,1.0,279.85,40.0,3.0,12.0,2.0,99.7691,themecat
themecat-120,O=C=O,[H][H],CO,[Ir].[In],0.1002,1.0,279.85,40.0,3.0,12.0,2.0,99.8845,themecat
themecat-121,O=C=O,[H][H],CO,[Ir].[In],0.0652,1.0,259.85,40.0,3.0,12.0,2.0,99.7691,themecat
themecat-122,O=C=O,[H][H],CO,[Ir].[In],0.0633,1.0,259.85,40.0,3.0,12.0,2.0,99.5384,themecat
themecat-123,O=C=O,[H][H],CO,[Ir].[In],0.0575,1.0,259.85,40.0,3.0,12.0,2.0,99.8845,themecat
themecat-124,O=C=O,[H][H],CO,[Ir].[In],0.0393,1.0,239.85000000000002,40.0,3.0,12.0,2.0,99.8845,themecat
themecat-125,O=C=O,[H][H],CO,[Ir].[In],0.0384,1.0,239.85000000000002,40.0,3.0,12.0,2.0,99.5384,themecat
themecat-126,O=C=O,[H][H],CO,[Ir].[In],0.0211,1.0,239.85000000000002,40.0,3.0,12.0,2.0,99.7691,themecat
themecat-127,O=C=O,[H][H],CO,[In].[Fe],0.1054,1.0,249.85000000000002,40.0,5.0,12.0,2.0,98.0,themecat
themecat-128,O=C=O,[H][H],CO,[In].[Fe],0.2955,1.0,249.85000000000002,40.0,5.0,12.0,2.0,93.8,themecat
themecat-129,O=C=O,[H][H],CO,[In].[Fe],0.3214,1.0,249.85000000000002,40.0,5.0,12.0,2.0,85.3,themecat
themecat-130,O=C=O,[H][H],CO,[In].[Fe],0.7193,1.0,249.85000000000002,40.0,5.0,180.0,2.0,98.0,themecat
themecat-131,O=C=O,[H][H],CO,[In].[Fe],0.792,1.0,249.85000000000002,40.0,5.0,180.0,2.0,93.8,themecat
themecat-132,O=C=O,[H][H],CO,[In].[Fe],1.1077,1.0,249.85000000000002,40.0,5.0,240.0,2.0,89.6,themecat
themecat-133,O=C=O,[H][H],CO,[Fe],0.0165,1.0,249.85000000000002,40.0,5.0,12.0,1.0,100.0,themecat
themecat-134,O=C=O,[H][H],CO,[In].[Si],0.0384,1.0,249.85000000000002,40.0,5.0,12.0,2.0,97.1,themecat
themecat-135,O=C=O,[H][H],CO,[In].[Fe],0.1424,1.0,249.85000000000002,40.0,5.0,12.0,2.0,89.6,themecat
themecat-136,O=C=O,[H][H],CO,[In].[Fe],0.202,1.0,249.85000000000002,40.0,5.0,12.0,2.0,89.6,themecat
themecat-137,O=C=O,[H][H],CO,[In].[Fe],0.3133,1.0,249.85000000000002,40.0,5.0,12.0,2.0,89.6,themecat
themecat-138,O=C=O,[H][H],CO,[In].[Fe],0.2421,1.0,249.85000000000002,40.0,5.0,12.0,2.0,89.6,themecat
themecat-139,O=C=O,[H][H],CO,[In].[Fe],0.1282,1.0,249.85000000000002,40.0,5.0,12.0,2.0,89.6,themecat
themecat-140,O=C=O,[H][H],CO,[In].[Fe],0.2003,1.0,249.85000000000002,40.0,5.0,12.0,2.0,89.6,themecat
themecat-141,O=C=O,[H][H],CO,[In].[Fe],0.2229,1.0,249.85000000000002,40.0,5.0,12.0,2.0,89.6,themecat
themecat-142,O=C=O,[H][H],CO,[In].[Fe],0.3133,1.0,249.85000000000002,40.0,5.0,12.0,2.0,89.6,themecat
themecat-143,O=C=O,[H][H],CO,[In].[Fe],0.227,1.0,249.85000000000002,40.0,5.0,12.0,2.0,89.6,themecat
themecat-144,O=C=O,[H][H],CO,[In].[Fe],0.202,1.0,249.85000000000002,40.0,5.0,12.0,2.0,89.6,themecat
themecat-145,O=C=O,[H][H],CO,[In].[Fe],0.3072,1.0,249.85000000000002,40.0,5.0,12.0,2.0,89.6,themecat
themecat-146,O=C=O,[H][H],CO,[In].[Fe],0.4214,1.0,249.85000000000002,40.0,5.0,18.0,2.0,89.6,themecat
themecat-147,O=C=O,[H][H],CO,[In].[Fe],0.4859,1.0,249.85000000000002,40.0,5.0,24.0,2.0,89.6,themecat
themecat-148,O=C=O,[H][H],CO,[In].[Fe],0.5441,1.0,249.85000000000002,40.0,5.0,30.0,2.0,89.6,themecat
themecat-149,O=C=O,[H][H],CO,[In].[Fe],0.5922,1.0,249.85000000000002,40.0,5.0,36.0,2.0,89.6,themecat
themecat-150,O=C=O,[H][H],CO,[In].[Fe],0.6466,1.0,249.85000000000002,40.0,5.0,42.0,2.0,89.6,themecat
themecat-151,O=C=O,[H][H],CO,[In].[Fe],0.7086,1.0,249.85000000000002,40.0,5.0,48.0,2.0,89.6,themecat
themecat-152,O=C=O,[H][H],CO,[In].[Fe],0.1528,1.0,249.85000000000002,10.0,5.0,12.0,2.0,89.6,themecat
themecat-153,O=C=O,[H][H],CO,[In].[Fe],0.1784,1.0,249.85000000000002,20.0,5.0,12.0,2.0,89.6,themecat
themecat-154,O=C=O,[H][H],CO,[In].[Fe],0.2455,1.0,249.85000000000002,30.0,5.0,12.0,2.0,89.6,themecat
themecat-155,O=C=O,[H][H],CO,[In].[Fe],0.3138,1.0,249.85000000000002,40.0,5.0,12.0,2.0,89.6,themecat
themecat-156,O=C=O,[H][H],CO,[In].[Fe],0.3239,1.0,249.85000000000002,50.0,5.0,12.0,2.0,89.6,themecat
themecat-157,O=C=O,[H][H],CO,[In].[Fe],0.3366,1.0,249.85000000000002,60.0,5.0,12.0,2.0,89.6,themecat
themecat-158,O=C=O,[H][H],CO,[In].[Fe],0.3493,1.0,249.85000000000002,40.0,3.0,12.0,2.0,89.6,themecat
themecat-159,O=C=O,[H][H],CO,[In].[Fe],0.3902,1.0,249.85000000000002,40.0,4.0,15.0,2.0,89.6,themecat
themecat-160,O=C=O,[H][H],CO,[In].[Fe],0.4658,1.0,249.85000000000002,40.0,5.0,18.0,2.0,89.6,themecat
themecat-161,O=C=O,[H][H],CO,[In].[Fe],0.5732,1.0,249.85000000000002,40.0,8.0,27.0,2.0,89.6,themecat
themecat-162,O=C=O,[H][H],CO,[In].[Fe],0.6828,1.0,249.85000000000002,40.0,10.0,33.0,2.0,89.6,themecat
themecat-163,O=C=O,[H][H],CO,[In].[Fe],0.3189,1.0,259.85,40.0,5.0,12.0,2.0,89.6,themecat
themecat-164,O=C=O,[H][H],CO,[In].[Fe],0.3105,1.0,249.85000000000002,40.0,5.0,12.0,2.0,89.6,themecat
themecat-165,O=C=O,[H][H],CO,[In].[Fe],0.2504,1.0,239.85000000000002,40.0,5.0,12.0,2.0,89.6,themecat
themecat-166,O=C=O,[H][H],CO,[In].[Fe],0.2148,1.0,219.85000000000002,40.0,5.0,12.0,2.0,89.6,themecat
themecat-167,O=C=O,[H][H],CO,[In].[Fe],0.188,1.0,199.85000000000002,40.0,5.0,12.0,2.0,89.6,themecat
themecat-168,O=C=O,[H][H],CO,[In].[Al],0.2139,1.0,324.85,40.0,3.0,21.6,2.0,93.3,themecat
themecat-169,O=C=O,[H][H],CO,[In].[Al],0.2076,1.0,349.85,40.0,3.0,21.6,2.0,93.3,themecat
themecat-170,O=C=O,[H][H],CO,[In].[Al],0.1965,1.0,349.85,40.0,3.0,21.6,2.0,95.1,themecat
themecat-171,O=C=O,[H][H],CO,[In].[Al],0.1707,1.0,324.85,40.0,3.0,21.6,2.0,95.1,themecat
themecat-172,O=C=O,[H][H],CO,[In].[Al],0.1618,1.0,299.85,40.0,3.0,21.6,2.0,93.3,themecat
themecat-173,O=C=O,[H][H],CO,[In].[Al],0.1574,1.0,349.85,40.0,3.0,21.6,2.0,50.0,themecat
themecat-174,O=C=O,[H][H],CO,[In].[Al],0.1472,1.0,324.85,40.0,3.0,21.6,2.0,96.2,themecat
themecat-175,O=C=O,[H][H],CO,[In].[Al],0.1453,1.0,349.85,40.0,3.0,21.6,2.0,96.2,themecat
themecat-176,O=C=O,[H][H],CO,[In].[Al],0.1272,1.0,349.85,40.0,3.0,21.6,2.0,97.6,themecat
themecat-177,O=C=O,[H][H],CO,[In].[Al],0.1161,1.0,324.85,40.0,3.0,21.6,2.0,50.0,themecat
themecat-178,O=C=O,[H][H],CO,[In].[Al],0.1153,1.0,299.85,40.0,3.0,21.6,2.0,50.0,themecat
themecat-179,O=C=O,[H][H],CO,[In].[Al],0.1138,1.0,324.85,40.0,3.0,21.6,2.0,50.0,themecat
themecat-180,O=C=O,[H][H],CO,[In].[Al],0.1124,1.0,324.85,40.0,3.0,21.6,2.0,97.6,themecat
themecat-181,O=C=O,[H][H],CO,[In].[Al],0.1067,1.0,299.85,40.0,3.0,21.6,2.0,95.1,themecat
themecat-182,O=C=O,[H][H],CO,[In].[Al],0.0988,1.0,274.85,40.0,3.0,21.6,2.0,93.3,themecat
themecat-183,O=C=O,[H][H],CO,[In].[Al],0.0913,1.0,349.85,40.0,3.0,21.6,2.0,50.0,themecat
themecat-184,O=C=O,[H][H],CO,[In].[Al],0.0829,1.0,299.85,40.0,3.0,21.6,2.0,50.0,themecat
themecat-185,O=C=O,[H][H],CO,[In].[Al],0.078,1.0,299.85,40.0,3.0,21.6,2.0,96.2,themecat
themecat-186,O=C=O,[H][H],CO,[In].[Al],0.075,1.0,249.85000000000002,40.0,3.0,21.6,2.0,93.3,themecat
themecat-187,O=C=O,[H][H],CO,[In].[Al],0.0735,1.0,274.85,40.0,3.0,21.6,2.0,50.0,themecat
themecat-188,O=C=O,[H][H],CO,[In].[Al],0.0662,1.0,274.85,40.0,3.0,21.6,2.0,95.1,themecat
themecat-189,O=C=O,[H][H],CO,[In].[Al],0.0639,1.0,274.85,40.0,3.0,21.6,2.0,50.0,themecat
themecat-190,O=C=O,[H][H],CO,[In].[Al],0.0536,1.0,249.85000000000002,40.0,3.0,21.6,2.0,50.0,themecat
themecat-191,O=C=O,[H][H],CO,[In].[Al],0.0533,1.0,274.85,40.0,3.0,21.6,2.0,96.2,themecat
themecat-192,O=C=O,[H][H],CO,[In].[Al],0.0423,1.0,249.85000000000002,40.0,3.0,21.6,2.0,50.0,themecat
themecat-193,O=C=O,[H][H],CO,[In].[Al],0.0411,1.0,249.85000000000002,40.0,3.0,21.6,2.0,95.1,themecat
themecat-194,O=C=O,[H][H],CO,[In].[Al],0.0374,1.0,299.85,40.0,3.0,21.6,2.0,97.6,themecat
themecat-195,O=C=O,[H][H],CO,[In].[Al],0.0326,1.0,249.85000000000002,40.0,3.0,21.6,2.0,96.2,themecat
themecat-196,O=C=O,[H][H],CO,[In].[Al],0.0292,1.0,274.85,40.0,3.0,21.6,2.0,97.6,themecat
themecat-197,O=C=O,[H][H],CO,[In].[Al],0.0187,1.0,249.85000000000002,40.0,3.0,21.6,2.0,97.6,themecat
themecat-198,O=C=O,[H][H],CO,[In].[Zr],0.0067,1.0,249.85000000000002,50.0,4.0,18.0,2.0,99.78,themecat
themecat-199,O=C=O,[H][H],CO,[In].[Zr],0.0121,1.0,249.85000000000002,50.0,4.0,18.0,2.0,99.62,themecat
themecat-200,O=C=O,[H][H],CO,[In].[Zr],0.0153,1.0,249.85000000000002,50.0,4.0,18.0,2.0,99.35,themecat
themecat-201,O=C=O,[H][H],CO,[In].[Zr],0.0155,1.0,279.85,50.0,4.0,18.0,2.0,99.78,themecat
themecat-202,O=C=O,[H][H],CO,[In].[Zr],0.0353,1.0,279.85,50.0,4.0,18.0,2.0,99.62,themecat
themecat-203,O=C=O,[H][H],CO,[In].[Zr],0.0473,1.0,279.85,50.0,4.0,18.0,2.0,99.35,themecat
themecat-204,O=C=O,[H][H],CO,[In].[Zr],0.0044,1.0,249.85000000000002,50.0,4.0,18.0,2.0,99.9,themecat
themecat-205,O=C=O,[H][H],CO,[In].[Zr],0.0112,1.0,279.85,50.0,4.0,18.0,2.0,99.9,themecat
themecat-206,O=C=O,[H][H],CO,[In].[Zr],0.0319,1.0,249.85000000000002,50.0,4.0,18.0,2.0,98.74,themecat
themecat-207,O=C=O,[H][H],CO,[In].[Zr],0.0719,1.0,279.85,50.0,4.0,18.0,2.0,98.74,themecat
themecat-208,O=C=O,[H][H],CO,[In].[Zr],0.0224,1.0,249.85000000000002,50.0,4.0,18.0,2.0,96.8,themecat
themecat-209,O=C=O,[H][H],CO,[In].[Zr],0.0589,1.0,279.85,50.0,4.0,18.0,2.0,96.8,themecat
themecat-210,O=C=O,[H][H],CO,[In].[Zr],0.0182,1.0,249.85000000000002,50.0,4.0,18.0,2.0,89.3,themecat
themecat-211,O=C=O,[H][H],CO,[In].[Zr],0.0443,1.0,279.85,50.0,4.0,18.0,2.0,89.3,themecat
themecat-212,O=C=O,[H][H],CO,[In],0.0233,1.0,249.85000000000002,50.0,4.0,18.0,1.0,100.0,themecat
themecat-213,O=C=O,[H][H],CO,[Zr],0.0,1.0,249.85000000000002,50.0,4.0,18.0,1.0,100.0,themecat
themecat-214,O=C=O,[H][H],CO,[In].[Zr],0.064,1.0,279.85,50.0,4.0,18.0,2.0,99.9,themecat
themecat-215,O=C=O,[H][H],CO,[In].[Zr],0.593,1.0,299.85,40.0,4.0,40.0,2.0,94.2,themecat
themecat-216,O=C=O,[H][H],CO,[In].[Zr],0.4225,1.0,284.85,40.0,4.0,40.0,2.0,94.2,themecat
themecat-217,O=C=O,[H][H],CO,[In].[Zr],0.2592,1.0,269.85,40.0,4.0,40.0,2.0,94.2,themecat
themecat-218,O=C=O,[H][H],CO,[In].[Zr],0.1079,1.0,254.85000000000002,40.0,4.0,40.0,2.0,94.2,themecat
themecat-219,O=C=O,[H][H],CO,[In].[Y].[Zr],0.1279,1.0,254.85000000000002,40.0,4.0,40.0,3.0,93.6,themecat
themecat-220,O=C=O,[H][H],CO,[In].[Y].[Zr],0.2417,1.0,269.85,40.0,4.0,40.0,3.0,93.6,themecat
themecat-221,O=C=O,[H][H],CO,[In].[Y].[Zr],0.4185,1.0,284.85,40.0,4.0,40.0,3.0,93.6,themecat
themecat-222,O=C=O,[H][H],CO,[In].[Y].[Zr],0.5588,1.0,299.85,40.0,4.0,40.0,3.0,93.6,themecat
themecat-223,O=C=O,[H][H],CO,[In].[La].[Zr],0.2812,1.0,269.85,40.0,4.0,40.0,3.0,92.4,themecat
themecat-224,O=C=O,[H][H],CO,[In].[La].[Zr],0.1172,1.0,254.85000000000002,40.0,4.0,40.0,3.0,92.4,themecat
themecat-225,O=C=O,[H][H],CO,[In].[La].[Zr],0.4859,1.0,284.85,40.0,4.0,40.0,3.0,92.4,themecat
themecat-226,O=C=O,[H][H],CO,[In].[La].[Zr],0.5415,1.0,299.85,40.0,4.0,40.0,3.0,92.4,themecat
themecat-227,O=C=O,[H][H],CO,[In].[Y].[Zr],0.1385,1.0,254.85000000000002,40.0,4.0,40.0,3.0,93.5,themecat
themecat-228,O=C=O,[H][H],CO,[In].[Y].[Zr],0.2898,1.0,284.85,40.0,4.0,40.0,3.0,93.5,themecat
themecat-229,O=C=O,[H][H],CO,[In].[Y].[Zr],0.468,1.0,299.85,40.0,4.0,40.0,3.0,93.5,themecat
themecat-230,O=C=O,[H][H],CO,[In].[Y].[Zr],0.1964,1.0,269.85,40.0,4.0,40.0,3.0,93.5,themecat
themecat-231,O=C=O,[H][H],CO,[In].[Y].[Zr],0.1066,1.0,254.85000000000002,40.0,4.0,40.0,3.0,92.9,themecat
themecat-232,O=C=O,[H][H],CO,[In].[Y].[Zr],0.1739,1.0,269.85,40.0,4.0,40.0,3.0,92.9,themecat
themecat-233,O=C=O,[H][H],CO,[In].[Y].[Zr],0.2417,1.0,284.85,40.0,4.0,40.0,3.0,92.9,themecat
themecat-234,O=C=O,[H][H],CO,[In].[Y].[Zr],0.3548,1.0,299.85,40.0,4.0,40.0,3.0,92.9,themecat
themecat-265,O=C=O,[H][H],CO,[Pd].[Zr],0.001,1.0,249.85000000000002,50.0,3.0,18.0,2.0,88.6,themecat
themecat-266,O=C=O,[H][H],CO,[Pd].[Si],0.003,1.0,249.85000000000002,50.0,3.0,18.0,2.0,94.1,themecat
themecat-267,O=C=O,[H][H],CO,[Pd].[Cr],0.0282,1.0,249.85000000000002,50.0,3.0,18.0,2.0,86.3,themecat
themecat-268,O=C=O,[H][H],CO,[Pd].[Ti],0.0362,1.0,249.85000000000002,50.0,3.0,18.0,2.0,92.3,themecat
themecat-269,O=C=O,[H][H],CO,[Pd].[Al],0.0609,1.0,249.85000000000002,50.0,3.0,18.0,2.0,90.4,themecat
themecat-270,O=C=O,[H][H],CO,[Cu].[Zn],0.2532,1.0,249.85000000000002,50.0,3.0,18.0,2.0,87.5,themecat
themecat-271,O=C=O,[H][H],CO,[Pd].[Zn],0.3102,1.0,249.85000000000002,50.0,3.0,18.0,2.0,92.2,themecat
themecat-272,O=C=O,[H][H],CO,[Pd].[Ga],0.605,1.0,249.85000000000002,50.0,3.0,18.0,2.0,83.6,themecat
themecat-273,O=C=O,[H][H],CO,[Cu].[Zn].[Al].[Y],0.5063,1.0,249.85000000000002,50.0,3.0,12.0,4.0,59.0,themecat
themecat-274,O=C=O,[H][H],CO,[Cu].[Zn].[Al].[Zr],0.4738,1.0,249.85000000000002,50.0,3.0,12.0,4.0,57.0,themecat
themecat-275,O=C=O,[H][H],CO,[Cu].[Zn].[Al].[Ce],0.4329,1.0,249.85000000000002,50.0,3.0,12.0,4.0,58.0,themecat
themecat-276,O=C=O,[H][H],CO,[Cu].[Zn].[Al].[La],0.4078,1.0,249.85000000000002,50.0,3.0,12.0,4.0,58.0,themecat
themecat-277,O=C=O,[H][H],CO,[Cu].[Zn].[Al].[Mn],0.3832,1.0,249.85000000000002,50.0,3.0,12.0,4.0,58.0,themecat
themecat-278,O=C=O,[H][H],CO,[Cu].[Zn].[Al],0.3125,1.0,249.85000000000002,50.0,3.0,12.0,3.0,58.0,themecat
themecat-279,O=C=O,[H][H],CO,[Cu].[Zr],0.0324,1.0,219.85000000000002,30.0,3.0,3.17,2.0,50.0,themecat
themecat-280,O=C=O,[H][H],CO,[Cu].[Zr],0.0211,1.0,199.85000000000002,30.0,3.0,3.17,2.0,50.0,themecat
themecat-281,O=C=O,[H][H],CO,[Cu].[Zr],0.0464,1.0,239.85000000000002,30.0,3.0,3.17,2.0,50.0,themecat
themecat-282,O=C=O,[H][H],CO,[Cu].[Zr],0.0517,1.0,259.85,30.0,3.0,3.17,2.0,50.0,themecat
themecat-283,O=C=O,[H][H],CO,[Cu].[Zr],0.0486,1.0,279.85,30.0,3.0,3.17,2.0,50.0,themecat
themecat-284,O=C=O,[H][H],CO,[Cu].[Zr].[La],0.0348,1.0,219.85000000000002,30.0,3.0,3.17,3.0,49.75,themecat
themecat-285,O=C=O,[H][H],CO,[Cu].[Zr].[La],0.0222,1.0,199.85000000000002,30.0,3.0,3.17,3.0,49.75,themecat
themecat-286,O=C=O,[H][H],CO,[Cu].[Zr].[La],0.0496,1.0,239.85000000000002,30.0,3.0,3.17,3.0,49.75,themecat
themecat-287,O=C=O,[H][H],CO,[Cu].[Zr].[La],0.0538,1.0,259.85,30.0,3.0,3.17,3.0,49.75,themecat
themecat-288,O=C=O,[H][H],CO,[Cu].[Zr].[La],0.0496,1.0,279.85,30.0,3.0,3.17,3.0,49.75,themecat
themecat-289,O=C=O,[H][H],CO,[Cu].[Zr].[La],0.0391,1.0,219.85000000000002,30.0,3.0,3.17,3.0,49.25,themecat
themecat-290,O=C=O,[H][H],CO,[Cu].[Zr].[La],0.0433,1.0,219.85000000000002,30.0,3.0,3.17,3.0,48.25,themecat
themecat-291,O=C=O,[H][H],CO,[Cu].[Zr].[La],0.0441,1.0,219.85000000000002,30.0,3.0,3.17,3.0,47.5,themecat
themecat-292,O=C=O,[H][H],CO,[Cu].[Zr].[La],0.0285,1.0,199.85000000000002,30.0,3.0,3.17,3.0,47.5,themecat
themecat-293,O=C=O,[H][H],CO,[Cu].[Zr].[La],0.0602,1.0,239.85000000000002,30.0,3.0,3.17,3.0,47.5,themecat
themecat-294,O=C=O,[H][H],CO,[Cu].[Zr].[La],0.0623,1.0,259.85,30.0,3.0,3.17,3.0,47.5,themecat
themecat-295,O=C=O,[H][H],CO,[Cu].[Zr].[La],0.0538,1.0,279.85,30.0,3.0,3.17,3.0,47.5,themecat
themecat-296,O=C=O,[H][H],CO,[Cu].[Zr].[La],0.0454,1.0,219.85000000000002,30.0,3.0,3.17,3.0,48.75,themecat
themecat-297,O=C=O,[H][H],CO,[Cu].[Zr].[La],0.0296,1.0,199.85000000000002,30.0,3.0,3.17,3.0,48.75,themecat
themecat-298,O=C=O,[H][H],CO,[Cu].[Zr].[La],0.0623,1.0,239.85000000000002,30.0,3.0,3.17,3.0,48.75,themecat
themecat-299,O=C=O,[H][H],CO,[Cu].[Zr].[La],0.0665,1.0,259.85,30.0,3.0,3.17,3.0,48.75,themecat
themecat-300,O=C=O,[H][H],CO,[Cu].[Zr].[La],0.0517,1.0,279.85,30.0,3.0,3.17,3.0,48.75,themecat
themecat-301,O=C=O,[H][H],CO,[In],0.0592,1.0,249.85000000000002,30.0,3.0,8.64,1.0,100.0,themecat
themecat-302,O=C=O,[H][H],CO,[Ir].[In],0.1367,1.0,249.85000000000002,30.0,3.0,8.64,2.0,98.7,themecat
themecat-303,O=C=O,[H][H],CO,[Ir].[In],0.1444,1.0,249.85000000000002,30.0,3.0,8.64,2.0,98.7,themecat
themecat-304,O=C=O,[H][H],CO,[Pd].[In],0.1471,1.0,249.85000000000002,30.0,3.0,8.64,2.0,98.7,themecat
themecat-305,O=C=O,[H][H],CO,[Pd].[In],0.1508,1.0,249.85000000000002,30.0,3.0,8.64,2.0,98.7,themecat
themecat-306,O=C=O,[H][H],CO,[Ir].[Pd].[In],0.1352,1.0,249.85000000000002,30.0,3.0,8.64,3.0,98.7,themecat
themecat-307,O=C=O,[H][H],CO,[Ir].[Pd].[In],0.2958,1.0,249.85000000000002,30.0,3.0,8.64,3.0,98.7,themecat
themecat-308,O=C=O,[H][H],CO,[Ir].[Pd].[In],0.1814,1.0,249.85000000000002,30.0,3.0,8.64,3.0,98.7,themecat
themecat-309,O=C=O,[H][H],CO,[Ir].[Pd].[In],0.166,1.0,249.85000000000002,30.0,3.0,8.64,3.0,98.7,themecat
themecat-310,O=C=O,[H][H],CO,[Ir].[Pd].[In],0.2155,1.0,249.85000000000002,30.0,3.0,8.64,3.0,98.7,themecat
themecat-311,O=C=O,[H][H],CO,[Ir].[Pd].[In],0.1145,1.0,249.85000000000002,30.0,3.0,8.64,3.0,98.7,themecat
themecat-312,O=C=O,[H][H],CO,[Ir].[Pd].[In],0.1373,1.0,249.85000000000002,30.0,3.0,8.64,3.0,98.7,themecat
themecat-313,O=C=O,[H][H],CO,[Ir].[Pd].[In],0.1419,1.0,249.85000000000002,30.0,3.0,8.64,3.0,98.7,themecat
themecat-314,O=C=O,[H][H],CO,[Pd].[In],0.2633,1.0,249.85000000000002,30.0,3.0,8.64,2.0,98.7,themecat
themecat-315,O=C=O,[H][H],CO,[Ir].[In],0.1487,1.0,249.85000000000002,30.0,3.0,8.64,2.0,98.7,themecat
themecat-316,O=C=O,[H][H],CO,[Ir].[Pd].[In],0.1227,1.0,249.85000000000002,30.0,3.0,8.64,3.0,99.7,themecat
themecat-317,O=C=O,[H][H],CO,[Ir].[Pd].[In],0.2597,1.0,249.85000000000002,30.0,3.0,8.64,3.0,97.2,themecat
themecat-318,O=C=O,[H][H],CO,[Ir].[Pd].[In],0.208,1.0,249.85000000000002,30.0,3.0,8.64,3.0,94.6,themecat
themecat-319,O=C=O,[H][H],CO,[Ir].[Pd].[In],0.1524,1.0,249.85000000000002,30.0,3.0,8.64,3.0,87.5,themecat
themecat-320,O=C=O,[H][H],CO,[Ir].[Pd].[In],0.5558,1.0,249.85000000000002,30.0,3.0,17.28,3.0,98.7,themecat
themecat-321,O=C=O,[H][H],CO,[Ir].[Pd].[In],0.984,1.0,249.85000000000002,30.0,3.0,34.56,3.0,98.7,themecat
themecat-322,O=C=O,[H][H],CO,[Ir].[Pd].[In],1.253,1.0,249.85000000000002,30.0,3.0,51.84,3.0,98.7,themecat
themecat-323,O=C=O,[H][H],CO,[Ir].[Pd].[In],0.1606,1.0,199.85000000000002,30.0,3.0,8.64,3.0,98.7,themecat
themecat-324,O=C=O,[H][H],CO,[Ir].[Pd].[In],0.2195,1.0,224.85000000000002,30.0,3.0,8.64,3.0,98.7,themecat
themecat-325,O=C=O,[H][H],CO,[Ir].[Pd].[In],0.3035,1.0,274.85,30.0,3.0,8.64,3.0,98.7,themecat
themecat-326,O=C=O,[H][H],CO,[Ir].[Pd].[In],0.295,1.0,299.85,30.0,3.0,8.64,3.0,98.7,themecat
themecat-327,O=C=O,[H][H],CO,[Pd].[Pt].[In],0.6092,1.0,299.85,50.0,4.0,21.0,3.0,98.1,themecat
themecat-328,O=C=O,[H][H],CO,[Pd].[Pt].[In],0.555,1.0,299.85,50.0,4.0,21.0,3.0,98.2,themecat
themecat-329,O=C=O,[H][H],CO,[Pd].[In],0.5539,1.0,299.85,50.0,4.0,21.0,2.0,97.4,themecat
themecat-330,O=C=O,[H][H],CO,[Pd].[Pt].[In],0.5354,1.0,299.85,50.0,4.0,21.0,3.0,97.6,themecat
themecat-331,O=C=O,[H][H],CO,[Pd].[Pt].[In],0.5245,1.0,279.85,50.0,4.0,21.0,3.0,98.1,themecat
themecat-332,O=C=O,[H][H],CO,[Pt].[In],0.5102,1.0,299.85,50.0,4.0,21.0,2.0,98.6,themecat
themecat-333,O=C=O,[H][H],CO,[Pd].[Pt].[In],0.4755,1.0,279.85,50.0,4.0,21.0,3.0,98.2,themecat
themecat-334,O=C=O,[H][H],CO,[Pd].[Pt].[In],0.4518,1.0,259.85,50.0,4.0,21.0,3.0,98.1,themecat
themecat-335,O=C=O,[H][H],CO,[Pd].[Pt].[In],0.4406,1.0,279.85,50.0,4.0,21.0,3.0,97.6,themecat
themecat-336,O=C=O,[H][H],CO,[Pd].[In],0.4238,1.0,279.85,50.0,4.0,21.0,2.0,97.4,themecat
themecat-337,O=C=O,[H][H],CO,[Pt].[In],0.4171,1.0,279.85,50.0,4.0,21.0,2.0,98.6,themecat
themecat-338,O=C=O,[H][H],CO,[Pd].[Pt].[In],0.3849,1.0,259.85,50.0,4.0,21.0,3.0,97.6,themecat
themecat-339,O=C=O,[H][H],CO,[Pd].[Pt].[In],0.3759,1.0,259.85,50.0,4.0,21.0,3.0,98.2,themecat
themecat-340,O=C=O,[H][H],CO,[Pt].[In],0.3525,1.0,259.85,50.0,4.0,21.0,2.0,98.6,themecat
themecat-341,O=C=O,[H][H],CO,[Pd].[Pt].[In],0.3491,1.0,239.85000000000002,50.0,4.0,21.0,3.0,98.1,themecat
themecat-342,O=C=O,[H][H],CO,[Pd].[In],0.3368,1.0,259.85,50.0,4.0,21.0,2.0,97.4,themecat
themecat-343,O=C=O,[H][H],CO,[Pd].[Pt].[In],0.2954,1.0,239.85000000000002,50.0,4.0,21.0,3.0,98.2,themecat
themecat-344,O=C=O,[H][H],CO,[Pd].[Pt].[In],0.2923,1.0,239.85000000000002,50.0,4.0,21.0,3.0,97.6,themecat
themecat-345,O=C=O,[H][H],CO,[Pt].[In],0.2658,1.0,239.85000000000002,50.0,4.0,21.0,2.0,98.6,themecat
themecat-346,O=C=O,[H][H],CO,[Pd].[In],0.2604,1.0,239.85000000000002,50.0,4.0,21.0,2.0,97.4,themecat
themecat-347,O=C=O,[H][H],CO,[Pd].[Pt].[In],0.2215,1.0,219.85000000000002,50.0,4.0,21.0,3.0,98.1,themecat
themecat-348,O=C=O,[H][H],CO,[Pd].[Pt].[In],0.1938,1.0,219.85000000000002,50.0,4.0,21.0,3.0,97.6,themecat
themecat-349,O=C=O,[H][H],CO,[Pt].[In],0.1662,1.0,219.85000000000002,50.0,4.0,21.0,2.0,98.6,themecat
themecat-350,O=C=O,[H][H],CO,[Pd].[Pt].[In],0.1662,1.0,219.85000000000002,50.0,4.0,21.0,3.0,98.2,themecat
themecat-351,O=C=O,[H][H],CO,[Pd].[In],0.1385,1.0,219.85000000000002,50.0,4.0,21.0,2.0,97.4,themecat
themecat-352,O=C=O,[H][H],CO,[La].[Cu].[O],0.0744,1.0,249.85000000000002,20.0,3.0,2.4,3.0,100.0,themecat
themecat-353,O=C=O,[H][H],CO,[La].[Cu].[O],0.0214,1.0,249.85000000000002,20.0,3.0,2.4,3.0,100.0,themecat
themecat-354,O=C=O,[H][H],CO,[La].[Cu].[O],0.011,1.0,249.85000000000002,20.0,3.0,2.4,3.0,100.0,themecat
themecat-355,O=C=O,[H][H],CO,[La].[Cu].[O],0.001,1.0,249.85000000000002,20.0,3.0,2.4,3.0,100.0,themecat
themecat-356,O=C=O,[H][H],CO,[La],0.0,1.0,249.85000000000002,20.0,3.0,2.4,1.0,100.0,themecat
themecat-357,O=C=O,[H][H],CO,[In].[Zr],0.0815,1.0,249.85000000000002,50.0,4.0,20.0,2.0,94.9,themecat
themecat-358,O=C=O,[H][H],CO,[In],0.0503,1.0,249.85000000000002,30.0,4.0,20.0,1.0,100.0,themecat
themecat-359,O=C=O,[H][H],CO,[In].[Co],0.2019,1.0,239.85000000000002,40.0,3.0,23.04,2.0,61.0,themecat
themecat-360,O=C=O,[H][H],CO,[In].[Co],0.2212,1.0,254.85000000000002,40.0,3.0,23.04,2.0,61.0,themecat
themecat-361,O=C=O,[H][H],CO,[In].[Co],0.237,1.0,269.85,40.0,3.0,23.04,2.0,61.0,themecat
themecat-362,O=C=O,[H][H],CO,[In].[Co],0.232,1.0,284.85,40.0,3.0,23.04,2.0,61.0,themecat
themecat-363,O=C=O,[H][H],CO,[In].[Co],0.2365,1.0,299.85,40.0,3.0,23.04,2.0,61.0,themecat
themecat-364,O=C=O,[H][H],CO,[In].[Co].[K],0.064,1.0,239.85000000000002,40.0,3.0,23.04,3.0,56.9,themecat
themecat-365,O=C=O,[H][H],CO,[In].[Co].[K],0.0794,1.0,254.85000000000002,40.0,3.0,23.04,3.0,57.9,themecat
themecat-366,O=C=O,[H][H],CO,[In].[Co].[K],0.0823,1.0,269.85,40.0,3.0,23.04,3.0,58.9,themecat
themecat-367,O=C=O,[H][H],CO,[In].[Co].[K],0.0951,1.0,284.85,40.0,3.0,23.04,3.0,59.9,themecat
themecat-368,O=C=O,[H][H],CO,[In].[Co].[K],0.099,1.0,299.85,40.0,3.0,23.04,3.0,60.9,themecat
themecat-369,O=C=O,[H][H],CO,[Cu].[Zn].[Al],0.1239,1.0,239.85000000000002,30.0,3.0,3.6,3.0,65.0,themecat
themecat-370,O=C=O,[H][H],CO,[Cu].[Zn].[Al],0.0418,1.0,239.85000000000002,30.0,3.0,3.6,3.0,65.0,themecat
themecat-371,O=C=O,[H][H],CO,[Cu].[Zn].[Al],0.0671,1.0,239.85000000000002,30.0,3.0,3.6,3.0,65.0,themecat
themecat-372,O=C=O,[H][H],CO,[Cu].[Zn].[Al],0.1113,1.0,239.85000000000002,30.0,3.0,3.6,3.0,65.0,themecat
themecat-373,O=C=O,[H][H],CO,[Cu].[Zn].[Al],0.0908,1.0,239.85000000000002,30.0,3.0,3.6,3.0,65.0,themecat
themecat-374,O=C=O,[H][H],CO,[Cu].[Zn].[Al],0.0207,1.0,239.85000000000002,30.0,3.0,3.6,3.0,65.0,themecat
themecat-375,O=C=O,[H][H],CO,[Cu].[Zn].[Al],0.0615,1.0,239.85000000000002,30.0,3.0,3.6,3.0,65.0,themecat
themecat-376,O=C=O,[H][H],CO,[Cu].[Pd].[Ti].[Zr],0.0486,1.0,249.85000000000002,41.0,3.0,3.66,4.0,50.0,themecat
themecat-377,O=C=O,[H][H],CO,[Cu].[Pd].[Ti].[Zr],0.0498,1.0,249.85000000000002,41.0,3.0,3.66,4.0,50.0,themecat
themecat-378,O=C=O,[H][H],CO,[Cu].[Pd].[Ti].[Zr],0.0498,1.0,249.85000000000002,41.0,3.0,3.66,4.0,50.0,themecat
themecat-379,O=C=O,[H][H],CO,[Cu].[Pd].[Ti].[Zr],0.0549,1.0,249.85000000000002,41.0,3.0,3.66,4.0,50.0,themecat
themecat-380,O=C=O,[H][H],CO,[Cu].[Pd].[Zr],0.0353,1.0,249.85000000000002,41.0,3.0,3.66,3.0,50.0,themecat
themecat-381,O=C=O,[H][H],CO,[Cu].[Pd].[Ti].[Ce],0.041,1.0,249.85000000000002,41.0,3.0,3.66,4.0,50.0,themecat
themecat-382,O=C=O,[H][H],CO,[Cu].[Pd].[Ti].[Zr],0.0486,1.0,249.85000000000002,41.0,3.0,3.66,4.0,50.0,themecat
themecat-383,O=C=O,[H][H],CO,[Cu].[Pd].[Ce],0.024,1.0,249.85000000000002,41.0,3.0,3.66,3.0,50.0,themecat
themecat-384,O=C=O,[H][H],CO,[Cu].[Pd].[Ti],0.0274,1.0,249.85000000000002,41.0,3.0,3.66,3.0,50.0,themecat
themecat-385,O=C=O,[H][H],CO,[Cu].[Pd].[Ti].[Ce],0.0325,1.0,249.85000000000002,41.0,3.0,3.66,4.0,50.0,themecat
themecat-386,O=C=O,[H][H],CO,[Cu].[Mg].[Ti],0.028,1.0,219.85000000000002,30.0,3.0,4.27,3.0,89.0,themecat
themecat-387,O=C=O,[H][H],CO,[Cu].[Mg].[Ti],0.0262,1.0,179.85000000000002,30.0,3.0,4.27,3.0,89.0,themecat
themecat-388,O=C=O,[H][H],CO,[Cu].[Mg].[Ti],0.0276,1.0,199.85000000000002,30.0,3.0,4.27,3.0,89.0,themecat
themecat-389,O=C=O,[H][H],CO,[Cu].[Mg].[Ti],0.0319,1.0,239.85000000000002,30.0,3.0,4.27,3.0,89.0,themecat
themecat-390,O=C=O,[H][H],CO,[Cu].[Mg].[Ti],0.035,1.0,259.85,30.0,3.0,4.27,3.0,89.0,themecat
themecat-391,O=C=O,[H][H],CO,[Cu].[Mg].[Ti],0.0247,1.0,219.85000000000002,30.0,3.0,4.27,3.0,86.0,themecat
themecat-392,O=C=O,[H][H],CO,[Cu].[Mg].[Ti],0.0241,1.0,219.85000000000002,30.0,3.0,4.27,3.0,90.0,themecat
themecat-393,O=C=O,[H][H],CO,[Cu].[Mg].[Ti],0.0157,1.0,219.85000000000002,30.0,3.0,4.27,3.0,79.7,themecat
themecat-394,O=C=O,[H][H],CO,[Cu].[Mg].[Ti],0.0205,1.0,219.85000000000002,30.0,3.0,4.27,3.0,82.7,themecat
themecat-395,O=C=O,[H][H],CO,[Cu].[Mg].[Ti],0.0182,1.0,219.85000000000002,30.0,3.0,4.27,3.0,88.8,themecat
themecat-396,O=C=O,[H][H],CO,[Cu].[Mg].[Ti],0.013,1.0,179.85000000000002,30.0,3.0,4.27,3.0,88.8,themecat
themecat-397,O=C=O,[H][H],CO,[Cu].[Mg].[Ti],0.018,1.0,199.85000000000002,30.0,3.0,4.27,3.0,88.8,themecat
themecat-398,O=C=O,[H][H],CO,[Cu].[Mg].[Ti],0.022,1.0,239.85000000000002,30.0,3.0,4.27,3.0,88.8,themecat
themecat-399,O=C=O,[H][H],CO,[Cu].[Mg].[Ti],0.0291,1.0,259.85,30.0,3.0,4.27,3.0,88.8,themecat
themecat-400,O=C=O,[H][H],CO,[Cu].[Zn].[Zr],0.0866,1.0,239.85000000000002,20.0,3.0,5.2,3.0,45.0,themecat
themecat-401,O=C=O,[H][H],CO,[Cu].[Zn].[Zr],0.0535,1.0,239.85000000000002,20.0,3.0,2.4,3.0,45.0,themecat
themecat-402,O=C=O,[H][H],CO,[Cu].[Zn].[Zr],0.1004,1.0,239.85000000000002,20.0,3.0,5.2,3.0,45.0,themecat
themecat-403,O=C=O,[H][H],CO,[Cu].[Zn].[Zr],0.0567,1.0,239.85000000000002,20.0,3.0,2.4,3.0,45.0,themecat
themecat-404,O=C=O,[H][H],CO,[Cu].[Zn].[Zr],0.0745,1.0,239.85000000000002,20.0,3.0,5.2,3.0,45.0,themecat
themecat-405,O=C=O,[H][H],CO,[Cu].[Zn].[Zr],0.0504,1.0,239.85000000000002,20.0,3.0,2.4,3.0,45.0,themecat
themecat-406,O=C=O,[H][H],CO,[Cu].[Zn].[Zr],0.097,1.0,239.85000000000002,20.0,3.0,5.2,3.0,45.0,themecat
themecat-407,O=C=O,[H][H],CO,[Cu].[Zn].[Zr],0.0551,1.0,239.85000000000002,20.0,3.0,2.4,3.0,45.0,themecat
themecat-408,O=C=O,[H][H],CO,[Cu].[Zn].[Zr],0.0463,1.0,239.85000000000002,20.0,3.0,2.4,3.0,45.0,themecat
themecat-409,O=C=O,[H][H],CO,[Cu].[Zn].[Zr],0.0626,1.0,239.85000000000002,20.0,3.0,5.2,3.0,45.0,themecat
themecat-410,O=C=O,[H][H],CO,[Pd].[Zn].[Ce].[Ca],0.0615,1.0,219.85000000000002,30.0,3.0,2.4,4.0,79.3,themecat
themecat-411,O=C=O,[H][H],CO,[Pd].[Zn].[Ce].[Ca],0.0751,1.0,229.85000000000002,30.0,3.0,2.4,4.0,79.3,themecat
themecat-412,O=C=O,[H][H],CO,[Pd].[Zn].[Ce].[Ca],0.0417,1.0,229.85000000000002,50.0,3.0,2.4,4.0,79.3,themecat
themecat-413,O=C=O,[H][H],CO,[Pd].[Zn].[Ce].[Ca],0.0753,1.0,229.85000000000002,30.0,3.0,2.4,4.0,79.3,themecat
themecat-414,O=C=O,[H][H],CO,[Pd].[Zn].[Ce],0.0504,1.0,219.85000000000002,30.0,3.0,2.4,3.0,80.9,themecat
themecat-415,O=C=O,[H][H],CO,[Pd].[Ce],0.0095,1.0,219.85000000000002,30.0,3.0,2.4,2.0,92.2,themecat
themecat-416,O=C=O,[H][H],CO,[Pd].[Zn].[Zr],0.0456,1.0,229.85000000000002,30.0,3.0,2.4,3.0,85.5,themecat
themecat-417,O=C=O,[H][H],CO,[Pd].[Zn].[Zr],0.0152,1.0,219.85000000000002,30.0,3.0,2.4,3.0,85.5,themecat
themecat-418,O=C=O,[H][H],CO,[Pd].[Zn].[Zr],0.0556,1.0,249.85000000000002,30.0,3.0,2.4,3.0,85.5,themecat
themecat-419,O=C=O,[H][H],CO,[Pd].[Zn].[Zr],0.0683,1.0,269.85,30.0,3.0,2.4,3.0,85.5,themecat
themecat-420,O=C=O,[H][H],CO,[Pd].[Zn].[Zr],0.0411,1.0,249.85000000000002,10.0,3.0,2.4,3.0,85.5,themecat
themecat-421,O=C=O,[H][H],CO,[Pd].[Zn].[Zr],0.0625,1.0,249.85000000000002,20.0,3.0,2.4,3.0,85.5,themecat
themecat-422,O=C=O,[H][H],CO,[Pd].[Zn].[Zr],0.0557,1.0,249.85000000000002,30.0,3.0,2.4,3.0,85.5,themecat
themecat-423,O=C=O,[H][H],CO,[Pd].[Zn].[Zr].[Ca],0.0575,1.0,229.85000000000002,30.0,3.0,2.4,4.0,84.2,themecat
themecat-424,O=C=O,[H][H],CO,[Pd].[Zn].[Zr].[Ca],0.0304,1.0,219.85000000000002,30.0,3.0,2.4,4.0,84.2,themecat
themecat-425,O=C=O,[H][H],CO,[Pd].[Zn].[Zr].[Ca],0.0753,1.0,249.85000000000002,30.0,3.0,2.4,4.0,84.2,themecat
themecat-426,O=C=O,[H][H],CO,[Pd].[Zn].[Zr].[Ca],0.0795,1.0,269.85,30.0,3.0,2.4,4.0,84.2,themecat
themecat-427,O=C=O,[H][H],CO,[Pd].[Zn].[Zr].[Ca],0.0564,1.0,249.85000000000002,10.0,3.0,2.4,4.0,84.2,themecat
themecat-428,O=C=O,[H][H],CO,[Pd].[Zn].[Zr].[Ca],0.0815,1.0,249.85000000000002,20.0,3.0,2.4,4.0,84.2,themecat
